Repository: bleyerj/jaxmat

# `jaxmat`: Automated material constitutive modeling in JAX

## Statement of need

`jaxmat` is an open-source library for implementing material constitutive models in a way that integrates seamlessly with modern machine learning frameworks and existing finite element software. Built entirely in JAX, it leverages the broader JAX ecosystem -- particularly `equinox`, `diffrax`, and `optimistix` -- to provide a powerful and flexible modeling platform.

The library is designed around four core principles:

`jaxmat` offers an open-source library for implementing material constitutive models in way that is compatible with modern machine-learning frameworks and existing finite-element software. The library is implemented in JAX and heavily relies on additional features provided by the JAX ecosystem, in particular the `equinox`, `diffrax` and `optimistix` libraries. The design choices are based on the following premises:

1. **User-friendliness**: `jaxmat` provides domain-specific abstractions that simplify the definition of complex material models. It is not a database of hard-coded material behaviors with fixed parameters. Instead, it offers a **generic and extensible framework** for users to define, compose, and calibrate their own constitutive models with minimal boilerplate.

2. **Differentiability**: We fully exploit JAX’s *Automatic Differentiation* (AD) capabilities to eliminate the need for manually deriving consistent tangent operators, Jacobians of implicit systems, normal vectors to plastic surfaces, hyperelastic stress expressions, and more.
In `jaxmat`, **every input and parameter** of a constitutive model is differentiable, making it easy to compute sensitivities with respect to material or even algorithmic parameters! These features are essential for tasks such as material parameter identification, solving inverse problems, and performing uncertainty quantification.

3. **Modularity**: The library is designed to be **highly modular**, allowing users to easily mix and match modeling components. For example, in a generic elastoviscoplastic model, you can independently swap out the plastic yield surface, the hardening laws or the viscous flow, independently. Each component can also be replaced with a **data-driven alternative**, such as a neural network, without disrupting the overall structure.

4. **Efficiency**: `jaxmat` makes full use of JAX features such as *Just-In-Time compilation* (`jax.jit`), *automatic vectorization* (`jax.vmap`) and hardware acceleration (CPU or GPU through the XLA compiler). Constitutive models can be evaluated extremely efficiently and in parallel across batches of material points. Additionally, we have designed and selected algorithms specifically suited to the needs of computational mechanics for maximum performance, robustness, and generality, see the [Sharp bits]() section.

File: demos/_data/Treloar_rubber.csv
# Simple tension lambda, stress, Plane tension lambda, stress, Equibiaxial tension lambda, stress
1,0,1,0,1,0
1.36,0.316,1.06,0.08,1.04,0.217
1.6,0.427,1.1,0.155,1.17,0.335
1.89,0.545,1.16,0.217,1.29,0.44
2.16,0.613,1.26,0.279,1.34,0.483
2.42,0.699,1.4,0.403,1.43,0.539
3.07,0.897,1.83,0.588,1.66,0.65
3.59,1.064,2.4,0.755,1.9,0.78
4.03,1.231,3,0.953,2.49,0.978
4.79,1.627,3.51,1.095,3.01,1.282
5.37,2.005,4.05,1.268,3.39,1.467
5.84,2.339,4.45,1.466,3.73,1.727
6.17,2.736,5.06,1.8,4.08,2.031
6.43,3.077,inf,0,4.24,2.217
6.69,3.442,inf,0,4.47,2.496
6.93,3.808,inf,0,inf,0
7.06,4.204,inf,0,inf,0
7.19,4.556,inf,0,inf,0
7.34,4.923,inf,0,inf,0
7.47,5.302,inf,0,inf,0
7.58,5.673,inf,0,inf,0
7.65,6.43,inf,0,inf,0

File: demos/_data/Treloar_rubber.csv
ut_strain [-], ut_stress [MPa], bt_strain [-], bt_stress [MPa], ps_strain [-], ps_stress [MPa]
1,0,1,0,1,0
1.02423152035831,0.0282511465836337,1.0672268907563,0.164113785557987,1.0426601868576,0.065577307396771
1.12114496145751,0.131851324390999,1.11764705882353,0.25601750547046,1.12097664929766,0.162546632916218
1.23416218812609,0.21666796581211,1.20168067226891,0.354485776805252,1.19219824057591,0.245264158911253
1.39557925384108,0.310964857764641,1.30252100840336,0.459518599562363,1.30636589264135,0.330910881661187
1.58118991891226,0.405299670719298,1.42016806722689,0.538293216630197,1.44201307223514,0.416598382092164
1.90388500666778,0.490444960825498,1.68067226890756,0.676148796498906,1.84933144483283,0.591079282993533
2.17820553604497,0.584918817454616,1.94117647058824,0.794310722100656,2.38555297113973,0.760109567195533
2.4202552926132,0.669937704220397,2.48739495798319,0.99781181619256,2.96470756396429,0.934916689545244
3.01728355007995,0.858961259482884,3.03361344537815,1.28665207877462,3.45790506386683,1.11810362534922
3.57398914195306,1.04792161307516,3.43697478991597,1.49671772428884,3.93686084436763,1.28417752767563
4.03390769606738,1.22732587413177,3.7563025210084,1.77899343544858,4.34415322842626,1.46435371136262
4.76019600944654,1.58583102822797,4.0672268907563,2.04814004376368,4.66561846225814,1.62443329457576
5.36552896637882,1.95355098584072,4.4453781512605,2.51422319474836,4.92973998466676,1.79864234427018
5.75311952910542,2.32092965443433,inf,inf,inf,inf
6.14876198461671,2.67891655483482,inf,inf,inf,inf
6.40730737710962,3.0366885695566,inf,inf,inf,inf
6.60136178532078,3.41316827866038,inf,inf,inf,inf
6.85991981814773,3.78034470190932,inf,inf,inf,inf
7.05392366502272,4.11920677690442,inf,inf,inf,inf
7.15120367580914,4.4955348019997,inf,inf,inf,inf
7.25654821971429,4.87187546742902,inf,inf,inf,inf
7.40217750821095,5.22006610894704,inf,inf,inf,inf
7.49945751899737,5.59639413404232,inf,inf,inf,inf
7.60526975526207,6.3206979149769,inf,inf,inf,inf
